Repository: cagataykilicc/ai-biomass-plant

# 🌿 AI-Integrated Biomass Recycling & Conversion Plant Digital Twin (V2.5)

<div align="center">
**An industrial-grade, physics-informed digital twin, autonomous AI autopilot, and real-time operations platform for thermochemical biomass pyrolysis plants.**

[Overview](#-1-system-overview) • [Screenshots](#-2-interactive-web-cockpit--screenshots) • [Architecture](#-3-system-architecture) • [Core Modules](#-4-the-8-operational-modules) • [Quick Start](#-5-quick-start--installation) • [Docker](#-6-docker-deployment) • [REST & Swagger API](#-7-rest-api--swagger-documentation) • [Tutorials](#-8-interactive-jupyter-tutorial-suite) • [Industrial IoT](#-9-industrial-iot--edge-gateways) • [Fleet & Carbon AI](#-10-multi-plant-fleet--carbon-arbitrage-version-25) • [Roadmap](ROADMAP.md) • [Author](#-12-author--maintainer)

</div>

---

<div align="center">
</div>

---

## 🔬 1. System Overview

**BIOPLANT AI (V2.0)** bridges first-principles chemical engineering with modern physics-informed artificial intelligence, Model Predictive Control (MPC), and autonomous supervisory operations:

* **Closed-Loop Autonomous Supervisory Control (V2.0)**: Governed by a 5-State Finite State Machine (`STARTUP_PREHEAT`, `AUTONOMOUS_CRUISE`, `DISTURBANCE_ADAPTATION`, `FAULT_MITIGATION`, `EMERGENCY_SAFE_PARK`) with self-healing nitrogen pulse-jet blowback to resolve cyclone clogs without tripping the reactor.
* **Blackbox Flight Telemetry & Historian**: Ring-buffer flight logger storing state vectors, control efforts, and safety alarms into structured JSON reports (`reports/autonomous_flight_log.json`).
* **Physics-Constrained ML Yield Surrogates**: Gradient Boosting, Random Forest, Extra Trees, and Multilayer Perceptrons enforcing strict elemental conservation ($C, H, O, N, S$) and energy balances ($R^2 = 0.9981$).
* **Inferential Virtual Soft Sensors (95% UQ)**: Real-time Bayesian Gaussian Process regressors estimating unmeasured Bio-Oil TAN, Moisture, Syngas LHV, and Thermal Self-Sufficiency Index (TSI).
* **Techno-Economic Assessment & Carbon Accounting**: Guthrie Factorial TCI ($TCI = \$609,840$), 20-Year Discounted Cash Flow ($NPV = +\$657,833$, $IRR = 24.88\%$, $LCOB = \$0.3534/\text{kg}$), and ISO 14040/14044 Net Carbon Negative biochar permanence ($-40.88\text{ g CO}_2\text{eq/MJ}$).
* **Predictive Maintenance & Fleet Degradation**: Wear kinetics (Archard erosion, spalling) predicting Remaining Useful Life (RUL) with prescriptive Lockout/Tagout (LOTO) work orders.

---

## 📸 2. Interactive Web Cockpit & Screenshots

<div align="center">

### Autonomous Autopilot Cockpit & Flight Director

### Advanced Analytics: Multi-Objective Pareto & Anomaly Diagnostics
</div>

---

## 🏗️ 3. System Architecture

```mermaid
flowchart TD
    subgraph INGESTION["Physical & Chemical Ingestion"]
        FS[Feedstock Fingerprint\nOlive Pomace / Pine / Straw / Husk] --> PB[First-Principles Balances\nMass, Elemental & Thermal ODE]
        SENSOR[Industrial Sensor Array\nThermocouples, Load Cells, Flowmeters] --> TEL[Telemetry Extractor\nDynamic Stream Normalizer]
    end

    subgraph INFERENCE["Physics-Informed Inference & Diagnostics"]
        PB --> SURR[ML Yield Surrogate Engine\nGradient Boosting R²=0.9981]
        TEL --> SOFT[6 Inferential Soft Sensors\nBayesian 95% Confidence Intervals]
        TEL --> DIAG[Tri-Layer Diagnostics\nIsolation Forest + PCA SPE / T²]
        TEL --> PDM[Predictive Maintenance\nKinetic Wear & 95% RUL Estimator]
    end

    subgraph DECISION["Autonomous Decision & Supervisory Control"]
        SURR --> OPT[NSGA-II Pareto Frontier\nTOPSIS Stakeholder MCDM]
        OPT --> MPC[Dynamic MPC & PID Control\nLumped Thermal Capacitance ODE]
        DIAG --> FSM[5-State Autopilot FSM\nStartup -> Cruise -> Fault Recovery]
        PDM --> WO[Prescriptive Work Orders\nAutomated SIL-2 / LOTO Dispatch]
    end

    subgraph ACTUATION["Actuation & Executive Telemetry"]
        FSM --> ACT[Actuators: Infeed Auger, Burner, Pulse-Jet]
        FSM --> REC[Blackbox Flight Recorder\nautonomous_flight_log.json]
        ACT --> GUI[Modern Dark Glassmorphism Dashboard\nhttp://127.0.0.1:8000/]
    end
```

---

## ⚙️ 4. The 8 Operational Modules

| # | Operational Module | Key Technology | Core Engineering Value |
| :-: | :--- | :--- | :--- |
| **1** | **Process Flowsheet & Control Room** | Thermodynamic First-Principles | Live animated P&ID flowsheet, mass & elemental closures, and energy self-sufficiency gauge ($TSI$). |
| **2** | **Inferential Soft Sensor Suite** | Bayesian 95% Uncertainty Regressors | 6 real-time virtual sensors estimating Bio-Oil TAN, Moisture, HHV, Syngas LHV, Yield, and TSI. |
| **3** | **Multiobjective Optimization** | NSGA-II & TOPSIS Decision Maker | 2D Pareto frontier trading off Yield, Biochar Carbon, and Gross Profit with stakeholder ranking. |
| **4** | **Tri-Layer Anomaly Diagnostics** | Isolation Forest & PCA ($Q$ & $T^2$) | Fault detection, residual checking, and automated NFPA-86/SIL-2 safety interlocks.

File: data/external/literature_pyrolysis_dataset.csv
record_id,source_type,is_synthetic,citation,doi,feedstock_name,feedstock_category,carbon_pct,hydrogen_pct,oxygen_pct,nitrogen_pct,sulfur_pct,ash_pct,moisture_ar_pct,volatile_matter_pct,fixed_carbon_pct,particle_size_mm,bulk_density_kg_m3,feedstock_hhv_dry_mj_kg,feed_rate_wet_kg_h,reactor_temp_c,heating_rate_c_min,residence_time_min,biochar_yield_dry_pct,bio_oil_yield_dry_pct,syngas_yield_dry_pct,syngas_co_vol_pct,syngas_co2_vol_pct,syngas_ch4_vol_pct,syngas_h2_vol_pct,bio_oil_water_pct,bio_oil_hhv_mj_kg,bio_oil_predicted_ph
LIT_001,EXPERIMENTAL_LITERATURE,False,"Neves et al. (2011) Prog Energy Combust Sci 37(5)",10.1016/j.pecs.2011.01.001,Pine Wood Sawdust,woody_biomass,51.2,6.2,42.0,0.2,0.05,0.35,10.5,82.5,17.15,1.5,420,19.8,5.0,400.0,20.0,30.0,38.5,43.2,18.3,32.0,52.0,8.5,1.5,22.0,16.5,2.6
LIT_002,EXPERIMENTAL_LITERATURE,False,"Neves et al. (2011) Prog Energy Combust Sci 37(5)",10.1016/j.pecs.2011.01.001,Pine Wood Sawdust,woody_biomass,51.2,6.2,42.0,0.2,0.05,0.35,10.5,82.5,17.15,1.5,420,19.8,5.0,500.0,20.0,20.0,26.8,52.4,20.8,42.5,36.0,11.2,4.8,24.5,15.2,2.4
LIT_003,EXPERIMENTAL_LITERATURE,False,"Neves et al. (2011) Prog Energy Combust Sci 37(5)",10.1016/j.pecs.2011.01.001,Pine Wood Sawdust,woody_biomass,51.2,6.2,42.0,0.2,0.05,0.35,10.5,82.5,17.15,1.5,420,19.8,5.0,600.0,20.0,15.0,21.5,48.1,30.4,48.0,26.5,14.5,9.2,27.0,14.2,2.3
LIT_004,EXPERIMENTAL_LITERATURE,False,"Bridgwater (2012) Biomass Bioenergy 38:68",10.1016/j.biombioe.2011.01.048,Beech Wood,woody_biomass,49.5,6.1,43.8,0.2,0.02,0.38,8.0,84.0,15.62,1.0,460,19.4,10.0,520.0,600.0,0.05,16.5,68.2,15.3,44.0,38.0,10.5,3.5,23.0,16.8,2.5
LIT_005,EXPERIMENTAL_LITERATURE,False,"Akhtar & Amin (2012) Renew Sustain Energy Rev 16(7)",10.1016/j.rser.2012.05.033,Olive Pomace,agricultural_residue,50.2,6.2,39.8,1.4,0.1,2.3,14.0,76.5,21.2,2.0,550,20.6,8.0,450.0,15.0,25.0,33.4,46.8,19.8,36.5,45.0,10.0,2.8,26.0,14.8,2.3
LIT_006,EXPERIMENTAL_LITERATURE,False,"Akhtar & Amin (2012) Renew Sustain Energy Rev 16(7)",10.1016/j.rser.2012.05.033,Olive Pomace,agricultural_residue,50.2,6.2,39.8,1.4,0.1,2.3,14.0,76.5,21.2,2.0,550,20.6,8.0,550.0,15.0,20.0,24.2,49.5,26.3,46.0,31.0,13.2,6.5,25.0,14.4,2.2
LIT_007,EXPERIMENTAL_LITERATURE,False,"Di Blasi (2008) Prog Energy Combust Sci 34(1)",10.1016/j.pecs.2006.12.001,Wheat Straw,agricultural_residue,46.5,5.9,41.2,0.7,0.1,5.6,12.0,75.0,19.4,3.0,220,18.2,6.0,400.0,10.0,40.0,42.0,38.5,19.5,30.0,54.0,9.0,1.2,28.0,12.8,2.7
LIT_008,EXPERIMENTAL_LITERATURE,False,"Di Blasi (2008) Prog Energy Combust Sci 34(1)",10.1016/j.pecs.2006.12.001,Wheat Straw,agricultural_residue,46.5,5.9,41.2,0.7,0.1,5.6,12.0,75.0,19.4,3.0,220,18.2,6.0,500.0,10.0,25.0,30.5,45.0,24.5,41.0,37.0,12.0,4.2,26.5,13.4,2.5
LIT_009,EXPERIMENTAL_LITERATURE,False,"ECN Phyllis2 Database (2020) TNO Energy",10.1016/j.biombioe.2011.01.048,Rice Husk,agricultural_residue,39.5,5.1,36.5,0.4,0.1,18.4,9.5,63.5,18.1,2.5,340,15.2,5.0,480.0,15.0,30.0,41.2,36.4,22.4,38.0,42.0,11.0,3.5,30.0,11.5,2.9
LIT_010,EXPERIMENTAL_LITERATURE,False,"ECN Phyllis2 Database (2020) TNO Energy",10.1016/j.biombioe.2011.01.048,Sugarcane Bagasse,agricultural_residue,48.0,5.8,43.5,0.3,0.05,2.35,15.0,81.0,16.65,2.0,180,18.9,8.0,500.0,50.0,10.0,25.4,53.2,21.4,43.0,35.0,12.5,5.0,24.0,15.0,2.4
